Repository: mauriciotosi/PIClab

File: categories/fotoresina/index.xml
<?xml version="1.0" encoding="utf-8" standalone="yes" ?>
<rss version="2.0" xmlns:atom="http://www.w3.org/2005/Atom">
  <channel>
    <title>fotoresina on Laboratorio</title>
    <link>https://mauriciotosi.github.io/PIClab/categories/fotoresina/</link>
    <description>Recent content in fotoresina on Laboratorio</description>
    <generator>Hugo -- gohugo.io</generator>
    <lastBuildDate>Wed, 01 Aug 2018 03:00:00 +0000</lastBuildDate>
    
	<atom:link href="https://mauriciotosi.github.io/PIClab/categories/fotoresina/index.xml" rel="self" type="application/rss+xml" />
    
    
    <item>
      <title>Caracterización PR az1518&#43;EBR</title>
      <link>https://mauriciotosi.github.io/PIClab/procesos/caracterizacion_az1518/</link>
      <pubDate>Wed, 01 Aug 2018 03:00:00 +0000</pubDate>
      
      <guid>https://mauriciotosi.github.io/PIClab/procesos/caracterizacion_az1518/</guid>
      <description>Objetivo El objetivo de esta nota es analizar el espesor de fotoresina AZ1518 diluída en distintas concentraciones con EBR.
Procedimiento  En primer lugar clivamos una oblea de Si (4&amp;rdquo;) en muestras de aproximadamente 2x2cm². Utilizamos un frasco de vidrio limpio donde realizamos la mezcla AZ1518 con EBR en las distintas concentraciones. Medimos la cantidad de fotoresina y solvente con pipetas descartables. Depositamos la fotoresina sobre algunas muestras (una por una) con el spin coating según la siguiente receta:     Proceso Caracteristica Tiempo     Deposito (spin coat) 4000 RPM (receta 21) 2:30 min   Post-cocido 100°C 45 seg     Luego utilizamos el alineador de máscaras para exponer la fotoresina durante 8 segundos con una máscara genérica (matriz de cuadrados del orden de 1mm²).</description>
    </item>
    
  </channel>
</rss>
