Repository: mauriciotosi/PIClab

File: content/equipos/pecvd.md
---
title: PECVD
author: Mauricio Tosi
date: 2018-12-04
slug: pecvd
categories:
- PECVD
tags:
- PECVD
- SiN
- Nitruro de Silicio
mathjax: true
output:
  blogdown::html_page:
    toc: true

---
# Historial de depósitos

## _04/12/2018_

Realizamos el primer depósito de nitruro de silicio sobre cuatro obleas con 440nm de óxido de silicio. Utilizamos la receta brindada por el fabricante:

| Nombre | Valor |
| :---: | :---: |
| Cload position | 40 |
| Ctune position | 40 |
| DriveMatch | 1 |
| Process pressure | 650 |
| RF setpoint | 30 |
| Stabilisation time | 15 |
| Steptime \[m\] | 33 |
| 2%SiH4 | 2000 |
| NH3 | 40 |

Con esta receta, según el fabricante, la velocidad del depósito es de 9.1 nm/min. Por lo tanto se necesitan aproximadamente 33 minutos para obtener el espesor deseado.

    <img src="/images/equipos/pecvd/IMG_20181204_170923.jpg" alt="pecvd" width="300"/>

Medimos el espesor de las obleas utilizando el elipsómetro con la receta **SiN (500-10000 A) on SiO2 (500-10000 A) on Si**.
