Repository: mauriciotosi/PIClab

File: content/muestras/dwl-wh2mm-sinciop-d1.md
+++
author = "MT y JM"
categories = ["DWL", "PIC"]
date = 2019-11-07T03:00:00Z
draft = true
mathjax = true
slug = "2mm_sinciop_d1"
tags = []
title = "DWL WH2mm SiNciop: D1"
[output."blogdown::html_page"]
toc = false

+++

File: content/muestras/dwl-wh2mm-sobre-sin-p1.md
+++
author = "MT"
categories = ["DWL"]
date = "2019-08-12T03:00:00+00:00"
draft = true
mathjax = true
slug = "2mmSiN02"
tags = ["2mm", "Fotolitografía", "SiN", "DWL"]
title = "DWL WH2mm sobre SiN: P2"
[output."blogdown::html_page"]
toc = false

+++
Utilizamos una segunda oblea del batch de obleas nitruradas [Oblea](/PIClab/obleas/sin_wo_annealing). 

### Limpieza

Limpieza con pistola de N$_2$.

### Fotoresina

La fotoresina se depositó el 08 de agosto junto con la [muestra 1](/PIClab/muestras/2mmSiN01):

Se depositó [Ti Prime](/PIClab/recetas/ti-prime) para mejorar la adherencia de la fotoresina.

Se depositó [AZ1518](/PIClab/recetas/az1518)(4:3). Realizamos la preparación de la solución AZ1518+EBR en el momento con pipetas pasteur: 4ml de az1518 y 3ml de ebr (los 7ml alcanzaron para 2 obleas).

### Litografía

Utilizamos el masterizador con el cabezal de 2mm. Con la configuración del [mapa de exposición](/PIClab/recetas/dwl-mapa-exp) para obleas de 4".

El foco sobre la oblea es de z = -5579.

El trabajo realizado es el siguiente:

![](/images/MExp_12Agosto2019.png)

<img src="/PIClab/images/MExp_12Agosto2019.png" width="700"/>

Utilizamos el [archivo GDSII](/PIClab/diseños/PICcal2mm) de calibración para el cabezal de 2mm con distintas correcciones de spot (N500: -500nm y N250: -250nm).

El tiempo total de exposición de toda la oblea fue de **4:26 hrs** (3 minutos por mm$^2$)

### Revelado

Para revelar utilizamos **AZ351** en una solución 1:3 con agua DI.

Revelamos un total de 25 segundos.

## Resultados

File: content/muestras/muestra-sobre-si-s0.md
---
title: 'Muestra sobre Si: S0'
author: Mauricio Tosi
date: 2018-09-26
slug: muestra-sobre-si-s0
categories:
- Muestras
tags: []
mathjax: true

---
Sobre una oblea de Si <100> de 4" realizamos el siguiente proceso:

### Limpieza

No se realizó ninguna limpieza en particular, solo se removieron las partículas con el aire de N$_2$.

### Fotoresina

Se depositó [AZ1518](/PIClab/recetas/az1518)(4:3). Como resultado no se observa una distribución homogénea de la fotoresina. En el centro vemos que se forma una especie de espiral debido al proceso de spin coating, esto puede ser producto de una aceleración de spineado muy grande.

### Litografía

Utilizamos el masterizador con el cabezal de 10mm. Con la configuración del [mapa de exposición](/PIClab/recetas/dwl-mapa-exp) para obleas de 4".

El foco sobre la oblea es de 5480.

El trabajo realizado es el siguiente:

<img src="/PIClab/images/muestras/muestra-sobre-si-s0/muestra1_mapa.png" alt="mapaexp" width="700"/>

Utilizamos el archivo GDSII de calibración para el cabezal de 10mm tanto en campo oscuro como en campo claro.

El tiempo total de exposición de toda la oblea fue de **2:50:37** (45 segundos por campo aproximadamente).

### Revelado

Para revelar utilizamos **AZ351** en una solución 1:3 con agua DI.

El tiempo de revelado fue de 40 segundos.

<img src="/PIClab/images/muestras/muestra-sobre-si-s0/M0_falla_01.jpg" alt="falla1" width="300"/> <img src="/PIClab/mages/muestras/muestra-sobre-si-s0/M0_falla_02.jpg" alt="falla2" width="300"/>

### Conclusión

Debido al desprendimiento de las estructuras vemos que es necesario utilizar **Ti Prime** cuyo efecto es mejorar la adherencia entre el substrato y la fotoresina. Además es recomendable tener más precauciones a la hora de enjuagar con agua y al manipular las muestras.
