Repository: mauriciotosi/PIClab

File: docs/tags/fotoresina/index.xml
<?xml version="1.0" encoding="utf-8" standalone="yes" ?>
<rss version="2.0" xmlns:atom="http://www.w3.org/2005/Atom">
  <channel>
    <title>Fotoresina on Laboratorio</title>
    <link>https://mauriciotosi.github.io/PIClab/tags/fotoresina/</link>
    <description>Recent content in Fotoresina on Laboratorio</description>
    <generator>Hugo -- gohugo.io</generator>
    <lastBuildDate>Wed, 12 Dec 2018 00:00:00 +0000</lastBuildDate>
    
	<atom:link href="https://mauriciotosi.github.io/PIClab/tags/fotoresina/index.xml" rel="self" type="application/rss+xml" />
    
    
    <item>
      <title>AZ1518 (4:3)</title>
      <link>https://mauriciotosi.github.io/PIClab/recetas/az1518/</link>
      <pubDate>Wed, 12 Dec 2018 00:00:00 +0000</pubDate>
      
      <guid>https://mauriciotosi.github.io/PIClab/recetas/az1518/</guid>
      <description>   Proceso Caracteristica Tiempo     Deposito (spin coat) 4000 RPM (receta 21) 2:30 min   Post-cocido 100°C 45 seg    </description>
    </item>
    
    <item>
      <title>Ti Prime</title>
      <link>https://mauriciotosi.github.io/PIClab/recetas/ti-prime/</link>
      <pubDate>Wed, 12 Dec 2018 00:00:00 +0000</pubDate>
      
      <guid>https://mauriciotosi.github.io/PIClab/recetas/ti-prime/</guid>
      <description>   Proceso Caracteristica Tiempo     Preparacion del substrato 120°C 20 min   Deposito (spin coat) 4000 RPM (receta 17) 30 seg   Post-cocido 120°C 2 min    </description>
    </item>
    
    <item>
      <title>Asher</title>
      <link>https://mauriciotosi.github.io/PIClab/equipos/asher/</link>
      <pubDate>Tue, 09 Oct 2018 00:00:00 +0000</pubDate>
      
      <guid>https://mauriciotosi.github.io/PIClab/equipos/asher/</guid>
      <description>Manual de operación básico  Cerramos la cámara.
 Activamos SOFT VACUUM.
 Activamos MAIN VACUUM.
 Iniciamos los dos gases.
 Regulamos el flujo para que la presión se mantenga cercana a 2.
 Prendemos la lámpara 1 y 2.
 Luego de 10 segundos prendemos la señal de RF.
 Luego de otros 10 segundos apagamos las lámparas.
 Luego de 1 minuto aproximadamente apagamos la señal de RF.</description>
    </item>
    
  </channel>
</rss>
