Repository: mauriciotosi/PIClab

File: equipos/pecvd/index.html
PECVD • Laboratorio

Saltar al menú principal

Laboratorio

Apuntes, Recetas e Historial de muestras

Saltar al contenido

Alternar barra lateral

Muestras

Obleas

Equipos

Procesos

Recetas

Laboratorio
Apuntes, Recetas e Historial de muestras

PECVD

Posteado en 
  2018, Dec 04

Historial de depósitos

04/12/2018

Realizamos el primer depósito de nitruro de silicio sobre cuatro obleas con 440nm de óxido de silicio. Utilizamos la receta brindada por el fabricante:

Nombre	Valor	

Cload position	40	

Ctune position	40	

DriveMatch	1	

Process pressure	650	

RF setpoint	30	

Stabilisation time	15	

Steptime [m]	33	

2%SiH4	2000	

NH3	40	

Con esta receta, según el fabricante, la velocidad del depósito es de 9.1 nm/min. Por lo tanto se necesitan aproximadamente 33 minutos para obtener el espesor deseado.

Medimos el espesor de las obleas utilizando el elipsómetro con la receta SiN (500-10000 A) on SiO2 (500-10000 A) on Si.

Categorías: PECVD

Etiquetas: PECVD, SiN, Nitruro de Silicio

Anterior
  Anterior entrada: Horno de oxidación

Abrir cuenta de Github en una nueva pestaña

Contacto vía correo
