Repository: mauriciotosi/PIClab

File: muestras/muestra-sobre-si-s0/index.html
Muestra sobre Si: S0 • Laboratorio

Saltar al menú principal

Laboratorio

Apuntes, Recetas e Historial de muestras

Etiquetas

2mm

Asher

az1518

calibracion

diseño

DWL

ebr

Elipsometro

Espesor

Etching

Film

Fotolitografía

Fotoresina

gds

HF

Horno

limpieza

Litografia

Nitruro de Silicio

PECVD

Piranha

PR

RCA

RIE

SiN

SiO2

Solar

Thermal

Ti Prime

Óxido

Saltar al contenido

Alternar barra lateral

Muestras

Obleas

Equipos

Procesos

Recetas

Diseños

Laboratorio
Apuntes, Recetas e Historial de muestras

Muestra sobre Si: S0

Posteado en 
  2018, Sep 26

Sobre una oblea de Si  de 4” realizamos el siguiente proceso:

Limpieza

No se realizó ninguna limpieza en particular, solo se removieron las partículas con el aire de N$_2$.

Fotoresina

Se depositó AZ1518(4:3). Como resultado no se observa una distribución homogénea de la fotoresina. En el centro vemos que se forma una especie de espiral debido al proceso de spin coating, esto puede ser producto de una aceleración de spineado muy grande.

Litografía

Utilizamos el masterizador con el cabezal de 10mm. Con la configuración del mapa de exposición para obleas de 4”.

El foco sobre la oblea es de 5480.

El trabajo realizado es el siguiente:

Utilizamos el archivo GDSII de calibración para el cabezal de 10mm tanto en campo oscuro como en campo claro.

El tiempo total de exposición de toda la oblea fue de 2:50:37 (45 segundos por campo aproximadamente).

Revelado

Para revelar utilizamos AZ351 en una solución 1:3 con agua DI.

El tiempo de revelado fue de 40 segundos.

Conclusión

Debido al desprendimiento de las estructuras vemos que es necesario utilizar Ti Prime cuyo efecto es mejorar la adherencia entre el substrato y la fotoresina. Además es recomendable tener más precauciones a la hora de enjuagar con agua y al manipular las muestras.

Categorías: Muestras

Siguiente entrada: Muestra sobre Si: S1Siguiente 

Abrir cuenta de Github en una nueva pestaña

Contacto vía correo

File: muestras/muestra-sobre-si-s1/index.html
Muestra sobre Si: S1 • Laboratorio

Saltar al menú principal

Laboratorio

Apuntes, Recetas e Historial de muestras

Saltar al contenido

Alternar barra lateral

Muestras

Obleas

Equipos

Procesos

Recetas

Laboratorio
Apuntes, Recetas e Historial de muestras

Muestra sobre Si: S1

Posteado en 
  2018, Sep 27

Sobre una oblea de Si  de 4” realizamos el siguiente proceso:

Limpieza

Como la oblea había sido utilizada previamente en un intento fallido, se limpió con acetona, isopropanol y agua.

Fotoresina

Se depositó Ti Prime para mejorar la adherencia de la fotoresina.

Se depositó AZ1518(4:3). No se analizó el espesor de la fotoresina, esto no es recomendable porque en otras ocasiones se observó que la solución de AZ1518+EBR se modifica con el tiempo, probablemente por evaporación del solvente. Estimamos un espesor entre 500 nm y 600 nm. Lo ideal es realizar la preparación de la solución AZ1518+EBR al momento de utilizarla para lograr el espesor deseado.

Como resultado no se observa una distribución homogénea de la fotoresina. En el centro vemos que se forma una especie de espiral debido al proceso de spin coating, esto puede ser producto de una aceleración de spineado muy grande.

Litografía

Utilizamos el masterizador con el cabezal de 10mm. Con la configuración del mapa de exposición para obleas de 4”.

El foco sobre la oblea es de 5480.

El trabajo realizado es el siguiente:

Utilizamos el archivo GDSII de calibración para el cabezal de 10mm tanto en campo oscuro como en campo claro.

El tiempo total de exposición de toda la oblea fue de 2:50:47 (45 segundos por campo aproximadamente).

Revelado

Utilizamos AZ400 en una preparación 1:4 con agua DI.

El tiempo de revelado fue de 10 segundos.

Se enjuagó con agua suavemente para evitar el desprendimiento de la fotoresina.

RIE

El ataque por RIE se realizó con la receta PICshallowEtched y se atacó un total de 1:30 (un minuto y treinta segundos).

Como resultado se obtuvo un escalón de 1.4 µm.

Categorías: Muestras

Siguiente entrada: Muestra sobre Si: S2Siguiente 

Abrir cuenta de Github en una nueva pestaña

Contacto vía correo

File: muestras/muestra-sobre-si-s2/index.html
Muestra sobre Si: S2 • Laboratorio

Saltar al menú principal

Laboratorio

Apuntes, Recetas e Historial de muestras

Saltar al contenido

Alternar barra lateral

Muestras

Obleas

Equipos

Procesos

Recetas

Diseños

Laboratorio
Apuntes, Recetas e Historial de muestras

Muestra sobre Si: S2

Posteado en 
  2018, Oct 09

Sobre una oblea de Si  de 4” realizamos el siguiente proceso:

Limpieza

Limpieza con acetona, isopropanol y agua.

Fotoresina

Se depositó Ti Prime para mejorar la adherencia de la fotoresina.

Se depositó AZ1518(4:3). Previamente realizamos la preparación de la solución AZ1518+EBR y medimos el espesor en una pequeña muestra haciendo litografía con el alineador de máscaras. Obtuvimos un espesor de 580 nm medidos con el perfilómetro de contacto.

Como resultado no se observa una distribución homogénea de la fotoresina. En el centro vemos que se forma una especie de espiral debido al proceso de spin coating, esto puede ser producto de una aceleración de spineado muy grande.

Litografía

Utilizamos el masterizador con el cabezal de 10mm. Con la configuración del mapa de exposición para obleas de 4”.

El foco sobre la oblea es de 5436.

El trabajo realizado es el siguiente:

Utilizamos el archivo GDSII de calibración para el cabezal de 10mm tanto en campo oscuro como en campo claro.

El tiempo total de exposición de toda la oblea fue de 2:40 hrs

La oblea la clivamos en cuatro partes como se muestra a continuación

Revelado

Para revelar utilizamos AZ351 en una solución 1:3 con agua DI.

Revelamos los cuadrantes C1 (campo oscuro) y C3 (campo claro) un total de 20 segundos, mientras a los cuadrante C2 (campo oscuro) y C4 (campo claro) revelamos durante 15 segundo.

A continuación se muestran capturas de las estructuras en cada cuadrante.

RIE

El ataque por RIE se realizó con la receta PICshallowEtched y se atacaron los cuadrantes C2, C3 y C4 un total de 25, 35 y 45 segundos respectivamente.

La fotoresina se removió con el ASHER durante 1 minuto.

Los escalones obtenidos se presentan en la siguiente tabla

Muestra	Tiempo de ataque	Escalón de Si	

C2	25 segundos	500 nm	

C3	35 segundos	400 nm	

C4	45 segundos	200 nm	

Categorías: Muestras

Anterior
  Anterior entrada: Muestra sobre Si: S1

Siguiente entrada: DWL w/2mm sobre SiN 01Siguiente 

Abrir cuenta de Github en una nueva pestaña

Contacto vía correo
